Repository: fsc-met/OER_Electronic_Packaging

# Electronic Packaging Applications

## An Applied Introduction

---

This project is an open educational resource (OER) on **electronic packaging**, developed for publication through [OpenEngineeringBooks.org](https://openengineeringbooks.org/).

The book is written for readers from engineering technology and related applied-engineering backgrounds who want a practical introduction to electronics manufacturing, packaging, product engineering, quality, thermal and mechanical design, and reliability. It assumes limited prior knowledge of circuits, semiconductor devices, or electronics manufacturing.

> **Development note:** This book is currently under active development.

File: 04 - PCB Assembly Processes and Equipment/4.9 - Print Quality and Solder Paste Inspection (SPI).md
# 4.9 - Print Quality and Solder Paste Inspection (SPI)

Section 4.8 introduced the solder-paste printer and the setup controls that produce a repeatable print. The next question is whether the printed deposits actually meet the needs of the PCB being assembled.

A paste deposit can look acceptable from above and still contain too little material. Another deposit may have enough volume but be shifted toward a neighboring pad. **Solder paste inspection (SPI)** turns those conditions into measurements before components are placed and the board enters the reflow oven.

A useful working sequence is:

> **print -> inspect the deposits -> interpret the evidence -> release or hold the board -> check the related print process when needed**

The purpose of SPI is to detect print problems early and give the printer operator or process engineer useful evidence. It does not identify every root cause or certify the finished solder joint.

---

## 4.9.1 - What a Good Print Looks Like

For a given product, a good print has deposits in the intended locations, with enough paste and a controlled shape for the component terminals that will be placed on them. Comparable features should print consistently, without unwanted paste joining adjacent deposits.

The intended deposit is not necessarily an exact copy of the copper pad. Stencil apertures may deliberately change the deposit's size or shape. Therefore, print quality is judged against the **qualified product-specific print target**, not against a rule that every deposit must cover the entire pad.

| Printed condition | What the evidence may show | Why it matters |
|---|---|---|
| **complete, controlled deposit** | intended location, repeatable footprint and volume, clear gap to neighboring deposits | provides the planned paste material for placement and reflow |
| **insufficient or missing paste** | low measured area and/or volume; a partial or absent deposit | may leave too little solder available for the intended joint |
| **excess paste** | high volume, enlarged footprint, or paste outside the intended region | can increase the chance of bridging or solder beads |
| **offset / misalignment** | deposit displaced from its intended print location | can reduce terminal-to-paste overlap or bring paste closer to an adjacent feature |
| **bridging / smearing** | unintended paste connection or thin tail between neighboring deposits | can create an unwanted solder connection after reflow |
| **irregular deposit** | asymmetrical shape or unexpectedly different heights within similar features | may indicate inconsistent filling or release |

These are **pre-placement print conditions**. A visible paste bridge is not yet a confirmed post-reflow solder bridge, and a low-volume paste deposit is not yet a measured electrical open. Section 4.7 introduced the visual appearances; this section adds quantitative evidence and the next process check.

---

## 4.9.2 - Where SPI Fits in the SMT Line

In a representative SMT line, SPI is located **after solder-paste printing and before component placement**:

> **printer -> SPI -> pick-and-place -> reflow -> post-reflow inspection**

The system measures exposed paste deposits on the PCB. Depending on the product and inspection plan, it may measure all programmed deposits or a selected set. It compares the results with the intended print geometry and the limits in the inspection program.

If a result is outside the approved limits, the system may flag the board for operator review, hold, or a defined recovery action. Cleaning and reprinting may be possible **when allowed by the product and local procedure**; a failed board is not automatically sent back through the printer without review.

The key distinction is that **SPI inspects the paste before placement**. AOI after placement or reflow and X-ray inspection answer different questions about components and solder joints.

---

## 4.9.3 - The Four Measurements to Recognize First

A modern 3D SPI system measures the deposit's surface and compares it with a reference. Four measurements provide most of the first-level print evidence.

| SPI measurement | What it describes | Typical reported unit | What an abnormal result can suggest |
|---|---|---|---|
| **height** | paste height above the chosen local reference surface | $\mu\text{m}$ | thin, peaked, or uneven deposit; possible release variation |
| **area** | footprint of the detected paste deposit | $\text{mm}^2$ or percentage of a defined reference area | missing material, spread, or a changed deposit outline |
| **volume** | three-dimensional amount of printed paste | $\text{mm}^3$ or percentage of a defined reference volume | insufficient/excess deposition or changing transfer |
| **X/Y offset** | lateral displacement of the deposit from its programmed target | $\mu\text{m}$ or $\text{mm}$ | board/stencil registration or local placement of the print pattern |

**Shape** and **bridging** are also important inspection outputs. A shape result asks whether the deposit outline and height profile are appropriate; bridging checks whether unwanted paste connects regions that should remain separate.

The word **reference** matters. Some programs report deposit area relative to the expected aperture footprint, some relative to a defined nominal area, and others show pad coverage. An intentional aperture reduction or offset should not be mistaken for a printing defect because the reference was chosen incorrectly.

For scale, a stencil may be about **0.10–0.15 mm (100–150 $\mu\text{m}$)** thick in a conventional SMT example. Deposit height is often of the same order, but it is not guaranteed to equal stencil thickness: release, deposit shape, the measurement definition, and local PCB surface height also matter. Likewise, offsets on the order of **25–50 $\mu\text{m}$** are useful fine-feature scale examples; **50 $\mu\text{m}$ is 0.05 mm**. Whether an offset is acceptable depends on the intended aperture location, pad/terminal geometry, and the qualified limit, not on the number alone.

<div align="center">
  <img
    src="./images/4.9.1 - What 3D SPI Measures on a Printed Paste Deposit.png"
    width="900"
    alt="Two coordinated views of one printed paste deposit show the measured footprint and X/Y offset from its programmed target in top view, together with the height profile and integrated paste volume in a side/3D view."
  >
  <p><em>Figure 4.9.1 - A 3D SPI system relates a printed paste deposit to its intended location and measures area, height, volume, and X/Y offset. The displayed result depends on the measurement reference and the qualified product program.</em></p>
</div>

---

## 4.9.4 - Why 3D Inspection Adds Information

A **2D inspection** uses the top-view image to evaluate the deposit's footprint and position. It can identify missing paste, an apparent bridge, or a visibly shifted print, but it does not directly measure the full height profile or true deposited volume.

A **3D SPI system** uses an optical height-measurement method to reconstruct the deposit surface. Current systems may use projected light patterns and camera-based measurement. The system combines its measured surface/height information with the detected deposit region to calculate volume.

This matters because two deposits can have nearly the same top-view area but very different amounts of paste. Imagine two deposits with the same **0.20 $\text{mm}^2$** footprint. If one has a mean height of **100 $\mu\text{m}$** and the other **60 $\mu\text{m}$**, their approximate volumes are **0.020 $\text{mm}^3$** and **0.012 $\text{mm}^3$**, respectively. The second carries **40% less paste volume** even though the footprints match.

Those example volumes use **footprint area × mean height**. A real SPI system obtains volume from the measured three-dimensional height distribution; multiplying a pad's nominal area by a single peak-height reading is not a reliable substitute.

<div align="center">
  <img
    src="./images/4.9.2 - Equal Footprints Can Have Different Paste Volumes.png"
    width="900"
    alt="Two paste deposits have identical top-view footprints, but a side view shows one deposit taller than the other. The taller deposit has more printed volume, demonstrating why top-view inspection alone can miss a low-volume deposit."
  >
  <p><em>Figure 4.9.2 - Two prints can have similar top-view area while containing different paste volumes. Height-profile measurement is the added value of 3D SPI.</em></p>
</div>

---

## 4.9.5 - Reading Volume Percentage and Transfer Efficiency

SPI results often express measured volume as a percentage. First establish **what the percentage is relative to**. A program may compare the print with a qualified target or with the theoretical stencil-aperture volume. These references are not necessarily identical.

For a rectangular aperture, the theoretical volume introduced in Section 4.7 is:

$$
V_{\text{aperture}} = LWT
$$

where $L$ and $W$ are the aperture's opening dimensions and $T$ is stencil thickness. All three dimensions must use the same length unit.

When measured volume is compared with that theoretical aperture volume, the ratio is called **transfer efficiency**:

$$
TE = \frac{V_{\text{measured}}}{V_{\text{aperture}}}\times 100\%
$$

### Worked print example

Suppose an aperture is $0.50\text{ mm}$ long, $0.40\text{ mm}$ wide, and the stencil is $0.12\text{ mm}$ thick.

$$
V_{\text{aperture}} = (0.50)(0.40)(0.12)
= 0.024\text{ mm}^3
$$

The 3D SPI system measures $0.0192\text{ mm}^3$ of paste on the corresponding pad. For scale, $0.024\text{ mm}^3$ is **24 nanoliters (nL)**; these are small, process-sensitive deposits.

$$
TE = \frac{0.0192}{0.024}\times 100\% = 80\%
$$

The measured paste deposit is **80% of the theoretical aperture volume**. This is useful information about filling and release, but **80% is not automatically a pass or a fail**. The approved limits must account for the component, aperture geometry, paste, process capability, and the relevant joint requirement.

The quantity measured here is **solder-paste volume**, which includes both alloy powder and flux vehicle. It is not the same as the volume of solid metal remaining in the finished solder joint after reflow.

For a first engineering scale, an illustrative inspection program might use a volume window of **80–120% of its defined nominal target** for one family of features. That example is not a universal SPI acceptance rule, and its nominal target may differ from theoretical aperture volume. Smaller or unusual apertures may require a different qualified window. A single threshold is not suitable for every pad on a complex board.

Introductory printing examples also sometimes use roughly **70–100% transfer efficiency** as a reference scale. This is **not an acceptance band**: a qualified process may have different targets, and a reported transfer efficiency above 100% is not automatically a sensor failure. Check the deposit geometry, print condition, and measurement reference before judging the result.

---

## 4.9.6 - From a Failed Deposit to a First Process Check

A failed SPI measurement identifies **what appears abnormal**, not the one certain physical cause. Start by matching the measurement pattern to a short list of related process checks.

| SPI evidence | Useful first checks | Avoid this premature conclusion |
|---|---|---|
| **one missing/low-volume deposit** | corresponding stencil aperture, paste blockage, local release | that the whole printer needs more force |
| **several low deposits in the same region** | local board support, stencil-to-board contact, regional aperture cleanliness | that one failed aperture explains every result |
| **many deposits shifted the same direction** | fiducials, board location/clamping, product/stencil registration | that paste chemistry is the cause |
| **excess area, smearing, or an apparent bridge** | stencil underside, gasketing, paste condition, aperture/stencil match | that a post-reflow electrical short already exists |
| **volume slowly decreasing across boards** | stencil buildup, paste condition and open time, bead condition, print setup | that a single SPI value proves paste drying |

These checks are related to the mechanisms introduced in Sections 4.7 and 4.8. Make changes through the qualified setup procedure and verify the next print rather than changing several unrelated settings at once.

---

## 4.9.7 - Read the Map, Not Only the Alarm

Many SPI systems show results as a board or panel map. The **location and grouping** of abnormal deposits can be more useful than a single pass/fail count.

Consider an illustrative board with two rows of three similar deposits. Each percentage below is measured volume relative to the **same defined reference volume** for that feature family.

| Pad location | 1 | 2 | 3 |
|---|---:|---:|---:|
| **Row A** | 98% | 101% | 97% |
| **Row B** | 82% | 80% | 81% |

For this **teaching example only**, suppose the approved reference window for these pads is **90–110%**. All three Row B deposits would be flagged. Their shared location suggests checking something common to that region, such as local support/contact or the corresponding stencil apertures, before changing a global squeegee setting. The data alone do not establish which cause is present.

If one isolated pad were low while neighboring pads remained stable, the first check would more likely focus on that pad's aperture or local release. If every deposit were shifted the same direction, alignment would become a stronger first check.

<div align="center">
  <img
    src="./images/4.9.3 - Reading Spatial Patterns in an SPI Board Map.png"
    width="900"
    alt="A simplified board map groups deposits by location. One region contains consistently low measured volume while the surrounding deposits are near target, illustrating how a spatial pattern guides the next physical check without proving a single cause."
  >
  <p><em>Figure 4.9.3 - The pattern of low or displaced deposits across a board helps select the next printer, stencil, or board-support check. A map shows evidence of where the problem occurs, not a definitive root cause.</em></p>
</div>

---

## 4.9.8 - Use Trends Before a Defect Becomes Widespread

An SPI system can also display results over successive boards. A stable average and repeatable distribution are generally more useful than a single lucky pass.

Suppose the average volume percentage for one comparable feature family changes across eight boards:

| Board in sequence | 1 | 2 | 3 | 4 | 5 | 6 | 7 | 8 |
|---|---:|---:|---:|---:|---:|---:|---:|---:|
| Average volume | 99% | 99% | 97% | 96% | 95% | 94% | 92% | 88% |

With the same **illustrative 90–110% window**, Board 8 is below the lower limit. The decreasing values on Boards 3–7 were useful earlier warning evidence even before the result crossed that limit. The next step is to verify the data and inspect relevant conditions such as stencil cleanliness, paste condition, and the print setup. After an approved correction, another print must be measured to confirm recovery.

<div align="center">
  <img
    src="./images/4.9.4 - Reading an SPI Volume Trend Across Successive Boards.png"
    width="900"
    alt="A simple eight-board SPI volume trend decreases from near the defined nominal target to below an illustrative lower limit on Board 8. Earlier measurements reveal gradual drift before the limit is crossed; a callout identifies the need for a related process check and remeasurement."
  >
  <p><em>Figure 4.9.4 - A declining volume trend can provide earlier process evidence than the first out-of-limit deposit. After a related physical check and any approved correction, the next print must be measured to verify the response.</em></p>
</div>

This is **basic trend interpretation**, not a full statistical process-control study. Detailed control charts, process capability, and automated closed-loop correction belong in later manufacturing-engineering treatment. Some current printer/SPI systems can exchange data and suggest or execute corrections, but those actions still require a qualified process and sensible limits.

---

## 4.9.9 - False Calls, Limits, and Measurement Confidence

SPI results are measurements made by an optical system. A flagged result may reflect a real abnormal print, a reference/program error, or a measurement problem.

Before changing the printer, confirm that:

- the correct product, board side, inspection program, and reference geometry were loaded;
- the board and fiducials are recognized correctly;
- the measurement region is associated with the intended pad/deposit;
- the PCB surface/height reference is reasonable for the actual board condition;
- an unusual shape, contamination, reflection, or board warp has not confused the measurement;
- the flagged deposit and neighboring results agree with the visible evidence where practical.

Do not respond to frequent false calls simply by widening every limit. That may hide real defects. Conversely, an unnecessarily tight, unverified limit may stop a stable process without improving product quality. Verify the measurement and review the limit against qualified product evidence before changing the inspection program.

> **Practical distinction:** A **detection limit** determines what the SPI program flags. A **release decision** follows the approved inspection and disposition procedure, supported by measurement confidence and the product's requirements.

---

## 4.9.10 - What SPI Cannot Tell You

SPI measures the **printed paste before components are placed and before reflow**. It cannot directly verify:

- whether the component will be placed correctly;
- whether solder will wet the pad and component termination during reflow;
- the finished joint's internal voiding or hidden-interface condition;
- the final joint's electrical or mechanical performance;
- whether a later reflow recipe or handling step will be correct.

A print with acceptable volume is a useful starting condition, not a guarantee of a good solder joint. Later placement, reflow, inspection, and test still matter.

---

## 4.9.11 - First-Board SPI Review Checklist

For a first board or changeover, a beginning technologist should be able to answer:

1. **Correct reference?** Is the SPI program for this board, side, stencil/aperture set, and inspection plan?
2. **Correct measurements?** Do height, area, volume, and offset refer to the intended deposits and units?
3. **Any missing, low, excess, shifted, smeared, or connected deposits?**
4. **A single pad or a pattern?** Are the abnormal results isolated, grouped, or board-wide?
5. **A one-board event or a trend?** Are comparable deposits changing across successive boards?
6. **A verified call?** Does the image/measurement support the alarm, or is measurement/program review needed?
7. **Next action defined?** Is the board released, held for review, or handled by an approved recovery procedure?
8. **Check one related item first?** Has the evidence been connected to an appropriate stencil, paste, board-support, alignment, or printer check?
9. **Result verified?** After an approved correction, was the print measured again?

The goal is to move from **a red SPI alarm** to **a defensible first check and a verified next print**.

---

## Section Takeaway

The main ideas from this section are:

- SPI normally follows solder-paste printing and precedes component placement;
- a controlled deposit must meet the intended product-specific volume, footprint, location, and separation requirements;
- **3D SPI** measures height/shape and calculates volume in addition to area and X/Y offset;
- a top-view footprint alone may hide a low-volume deposit;
- transfer efficiency compares measured volume with theoretical stencil-aperture volume, but a percentage is meaningful only when its reference is defined;
- a missing deposit, regional cluster, common offset, and gradual trend suggest **different first checks**, not one automatic diagnosis;
- inspection limits and false calls require a qualified reference and appropriate review;
- SPI provides early process evidence, not a guarantee of the solder joint after reflow.

Section 4.10 moves to the next physical SMT step: **how components are supplied to placement equipment through reels, trays, tubes, feeders, and nozzles**.

<!-- MDBOOK-EXCLUDE-START -->
## Authoring and Technical Verification Notes

### Status and source hierarchy

Rev3 QA-reviewed candidate. Section 4.9 is not canonical until explicit project-owner acceptance. The root content file in the authoritative project snapshot was an empty placeholder. Use the MET406 Chapter 4 SPI instructional slides as the teaching baseline; the approved Chapter 4 outline controls section scope; Coombs and Tummala provide main secondary verification; current manufacturer technical information checks measurement capability and modern feedback features. All prose, examples, tables, and figures are independently authored.

### Primary-instructional teaching inventory and disposition

| Primary teaching item | Treatment / reason |
|---|---|
| SPI immediately after paste print, before placement | Retained, qualified as representative inline sequence. |
| Good/poor printing (low, excess, bridging/smear, misalignment, missing/irregular) | Retained with concise good/bad table and process first checks; post-reflow defect claims kept conditional. |
| Volume, height, area, offset, shape measurements | Retained; measurement references and units clarified. |
| 3D optical metrology vs 2D top view | Retained with paired same-footprint/different-height teaching figure. |
| Primary height scale about 100–150 µm | Retained as conventional stencil/print scale with measured-height qualification. |
| Primary ±20–25% volume and ±25–50 µm offset examples | Retained as process-dependent recognition scales, not general acceptance criteria. Public text names illustrative 25–50 µm offset scale, 80–120% nominal-volume example, and narrower 90–110% map exercise. The original ±20–25% is not portrayed as a universal window. |
| Volume = area × height | Corrected: valid only with mean height (or uniform height); 3D SPI integrates/estimates the height distribution; printed volume is not final solid solder volume. |
| Transfer efficiency = measured/theoretical aperture volume × 100% | Retained with independently authored calculation. |
| Primary “70–100% acceptable TE; below 60% high open risk” | 70–100% retained as an explicitly nonbinding introductory TE scale; “below 60% guarantees opens” omitted as overconfident and product-dependent. Worked 80% TE remains illustrative only. |
| Primary “SPI prevents 70–80% of downstream defects” | Omitted: an unqualified effectiveness percentage cannot be generalized without an identified study, product, and population. Early detection rationale retained. |
| 2D visual vs 3D height/volume example images and pass/fail screens | Replaced by original geometry and spatial data figures; third-party screenshots not reused. |
| SPI cannot verify future wetting, reflow, internal voids | Retained, with post-placement and post-reflow inspection boundary clarified. |
| trend over about 200 boards, low volume drift, SPC/closed-loop feedback | Retained as a small 8-board teaching trend and feedback awareness, without Cp/Cpk or closed-loop control implementation. |

### Approved technical cross-checks

- Clyde F. Coombs Jr., *Printed Circuits Handbook*, 6th ed., Ch. 53, especially §53.8 “Three-Dimensional Automated Solder Paste Inspection”: structured-light/optical dimensional measurement, use of height and volume for real-time print-process monitoring, early defect detection and process-control feedback. The book is an older technical reference; throughput figures and platform limits are not presented as current.
- Rao R. Tummala, *Fundamentals of Microsystems Packaging*, Ch. 17, §17.2.1: board/stencil registration, paste transfer, and 2D/3D post-print inspection; the older statement that closed-loop control is generally unavailable is not retained for current production platforms.
- Nordson Test & Inspection SE3000S product information: modern 3D SPI measurement of height, area, volume, registration/bridging and feedback/feed-forward capabilities, https://www.nordson.com/en/Products/Test-and-Inspection-Products/AOI-SE3000S (accessed 2026-09-24).
- Viscom 3D SPI product information: measurement of volume/height/form, area/displacement/smearing, and printer/placement feedback capability, https://www.viscom.com/en-us/products/solder-paste-inspection-3d-spi/ (accessed 2026-09-24).
- Yamaha YSi-SP feature information: 2D contour/area and 3D height/volume measurement, https://global.yamaha-motor.com/business/smt/inspectionsystem/ysi-sp/feature/ (accessed 2026-09-24).
- GÖPEL Vario Line 3D SPI product information: representative conventional deposit measurement range 80–150 µm and detection of height/area/volume/offset/bridges/shape, https://www.goepel.com/en/inspection-solutions/spi/solder-paste-inspection/sinter-paste-inspection (accessed 2026-09-24).
- Indium, “Stencil Printing for SMT Assembly Success Part 2: Print Metrics”: measured/theoretical volume ratio definition and need to consider consistency, https://www.indium.com/de/blog/stencil-printing-for-smt-assembly-success-part-2-print-metrics/ (accessed 2026-09-24).

### Figure-coverage plan

Four distinct public figures are planned. The initial draft contained three placeholders; the temporal-trend figure was added after coverage QA confirmed that the primary instructional material treats board-to-board drift as a distinct visual concept.

- **4.9.1**: show measurement geometry on a single deposit (area, height, volume, X/Y offset; top + side/3D views).
- **4.9.2**: compare identical top-view footprints with different heights/volumes, teaching why 3D adds information. This is not the measurement-label figure.
- **4.9.3**: show spatial cluster versus isolated result on an illustrative SPI board map, teaching first-check selection.
- **4.9.4**: illustrate a time trend across successive boards, separate from spatial distribution, and demonstrate an early related process check.

Figure specifications and artwork are separate later tasks; do not create or promote canonical PNG/SVG without owner acceptance.

### Calculation and unit check

- $0.50 \times 0.40 \times 0.12 = 0.024\ \text{mm}^3$.
- $0.0192/0.024\times100\%=80\%$.
- $0.20\ \text{mm}^2\times0.100\ \text{mm}=0.020\ \text{mm}^3$; $0.20\ \text{mm}^2\times0.060\ \text{mm}=0.012\ \text{mm}^3$; $1-0.012/0.020=0.40$.
- $100\ \mu\text{m}=0.100\ \text{mm}$; $50\ \mu\text{m}=0.050\ \text{mm}$; $0.024\ \text{mm}^3=24\ \text{nL}$.

### Chapter boundaries and publication notes

The public figure HTML blocks must remain present even before the images are generated. SPI is the printer-output measurement section; avoid full AOI/X-ray acceptance, Cp/Cpk calculations, machine-specific recipes, proprietary inspection thresholds, and post-reflow solder-joint taxonomy. Advanced process control belongs later in the manufacturing-engineering chapter. Do not cite internal course slides in public prose. Preserve each revision under a new filename and retain the QA record.
<!-- MDBOOK-EXCLUDE-END -->
