Repository: fsc-met/OER_Electronic_Packaging

# Electronic Packaging Applications

## An Applied Introduction

---

This project is an open educational resource (OER) on **electronic packaging**, developed for publication through [OpenEngineeringBooks.org](https://openengineeringbooks.org/).

The book is written for readers from engineering technology and related applied-engineering backgrounds who want a practical introduction to electronics manufacturing, packaging, product engineering, quality, thermal and mechanical design, and reliability. It assumes limited prior knowledge of circuits, semiconductor devices, or electronics manufacturing.

> **Development note:** This book is currently under active development. The detailed table of contents is intentionally not included in this README until the complete first draft has been developed and the overall book structure has been reviewed.

## Book Goal

Electronic packaging is the engineering that allows an electronic circuit to physically exist, be manufactured, survive its environment, and operate reliably.

The book approaches electronic packaging as a multidisciplinary engineering activity involving:

- semiconductor devices, integrated circuits, and IC packaging at an introductory applied level;
- printed circuit boards and PCB assemblies;
- design for manufacturability;
- electronics assembly and soldering processes;
- electrical interconnect behavior;
- thermal management;
- mechanical and thermomechanical design;
- vibration and shock;
- reliability, qualification, and failure analysis.

The emphasis is **applied engineering rather than advanced theory**. Electrical, thermal, mechanical, materials, manufacturing, and reliability concepts are introduced to the depth needed to understand practical packaging problems and make engineering decisions.

## Intended Audience and Assumed Background

The book is intended for engineering technology and related applied-engineering readers, including those working in or preparing for manufacturing, mechatronics, industrial, mechanical, electrical/electronics, product, quality, reliability, and other technical roles.

The book assumes:

- basic engineering mathematics;
- introductory mechanics and materials knowledge;
- basic CAD experience;
- introductory thermodynamics and heat-transfer knowledge;
- only limited experience with circuits, PCB design, or electronics manufacturing.

Chapter 1 provides the electrical, semiconductor, device, circuit, and manufacturing foundations needed for the packaging topics that follow. Chapter 2 then develops the physical and manufacturing foundations of the bare PCB. Chapter 3 applies those foundations to design for manufacturability (DFM), including placement, spacing, land patterns, holes and vias, copper geometry, solder mask, markings, inspection and test access, rework and service access, panelization and tooling, design review, and controlled release. Chapter 4 then follows the PCB assembly process from manufacturing handoff through SMT and THT assembly, soldering processes, equipment, material handling, process evidence, troubleshooting, changeover, and production readiness. Later chapters address assembly quality and test, manufacturing engineering, electrical interconnect behavior, thermal design, mechanical design, and reliability.

## How to Use This Book

1. Follow the chapter and section sequence because later topics build on the terminology and physical relationships established earlier.
2. Focus first on the **physical engineering meaning** of each topic before using equations, simulation tools, or design rules.
3. Use the figures and worked examples to connect electrical function to the real package, PCB, assembly, enclosure, and operating environment.
4. Complete the **Practice Problems** before reading the corresponding **Practice Problem Keys**.
5. Review missed or uncertain problems by returning to the related instructional section rather than memorizing only the answer.
6. Use laboratory and applied activities to connect the written material to manufacturing, inspection, simulation, troubleshooting, and engineering decision-making.
7. When a standard, material property, manufacturer capability, or process limit is involved, verify the current authoritative source before applying the information to real engineering work.

## Learning Approach

Major topics are developed around practical engineering questions:

1. **What is it?**
2. **Why does it matter in an electronic product?**
3. **What can go wrong?**
4. **How can an engineer recognize or measure the problem?**
5. **What can the engineer change to improve the design or process?**

Worked examples, original instructional figures, troubleshooting cases, laboratory activities, and practice problems are used where they support these goals.

A recurring engineering workflow throughout the book is:

> **Design -> Manufacturing -> Inspection/Test -> Field Environment -> Failure Mechanism -> Corrective Action**

File: 02 - PCB Structure, Materials, and Fabrication/2.10 - PCB Thickness Flexural Stiffness and Warpage.md
# 2.10 - PCB Thickness, Flexural Stiffness, and Warpage

Section 2.9 treated board thickness, thickness tolerance, bow, and twist as **manufacturing capability variables**. This section asks a different question:

> **How does the physical construction of the PCB control its resistance to bending and its tendency to warp?**

The first-order answer begins with board thickness. For a simple rectangular section, thickness has a strong cubic influence on bending resistance. A real PCB, however, is not a homogeneous beam. It is a layered structure containing glass-reinforced polymer, copper, plated holes, openings, and local geometry. Its mechanical behavior therefore depends on both **overall geometry** and **how materials are arranged through the stack-up**.

---

## 2.10.1 - Thickness Strongly Affects Bending Stiffness

For a simple first-order bending estimate, a narrow strip of PCB can be idealized as a beam with flexural rigidity

$$
EI
$$

where:

- $E$ is the elastic modulus used by the simplified model;
- $I$ is the area moment of inertia of the cross-section.

For a rectangular cross-section,

$$
I=\frac{bt^3}{12}
$$

where:

- $b$ = board-strip width;
- $t$ = board thickness in the bending direction.

If material, width, span, support, and loading are held the same, then

$$
I \propto t^3
$$

and the first-order bending rigidity also follows the same cubic thickness trend.

| Thickness ratio $t_2/t_1$ | Relative $I_2/I_1$ |
|---:|---:|
| 1.00 | 1.00 |
| 1.25 | 1.95 |
| 1.50 | 3.38 |
| 2.00 | 8.00 |

This does **not** mean that every PCB becomes exactly eight times "stiffer" when its thickness doubles. The relationship is a first-order geometry trend for otherwise comparable structures. It is useful because it shows why modest changes in thickness can produce large changes in bending response.

<div align="center">
  <img
    src="./images/2.10.1 - Thickness Has a Cubic Influence on First-Order PCB Bending Rigidity.png"
    width="900"
    alt="Three otherwise similar PCB strips with increasing thickness are shown under comparable bending loads. A cross-section identifies board width and thickness, and the thicker strips show progressively smaller curvature while the relation I equals b t cubed over 12 highlights the cubic thickness effect."
  >
  <p><em>Figure 2.10.1 - For otherwise comparable rectangular board sections, the area moment of inertia varies with the cube of thickness. This first-order relationship explains why board thickness is a powerful lever for bending rigidity.</em></p>
</div>

---

## 2.10.2 - Worked Example: Comparing Two Board Thicknesses

Consider two simplified rigid PCB strips with the same:

- length;
- width;
- effective material modulus;
- support condition;
- applied load.

Only thickness changes:

- Board A: $t_A=1.2\ \mathrm{mm}$;
- Board B: $t_B=1.8\ \mathrm{mm}$.

For the same width,

$$
\frac{I_B}{I_A}
=
\left(\frac{t_B}{t_A}\right)^3
=
\left(\frac{1.8}{1.2}\right)^3
=
3.375
$$

so Board B has about **3.4 times the first-order flexural rigidity** of Board A under the assumptions of this comparison.

For simple load cases where deflection is inversely proportional to $EI$, Board B would deflect only about

$$
\frac{1}{3.375}\approx0.30
$$

as much as Board A.

The engineering conclusion is more important than the exact number:

> **A 50% increase in thickness can produce a much larger change in bending response than the thickness increase alone suggests.**

This is a geometry comparison, not a complete prediction of real PCB deflection.

---

## 2.10.3 - A Real PCB Is a Layered, Anisotropic Composite

The simple $I=bt^3/12$ model is useful, but a fabricated PCB contains multiple materials and geometric features.

A real board can include:

- glass-reinforced laminate;
- resin-rich bonding regions;
- copper foils and patterned copper;
- plated holes and vias;
- solder mask and surface finish;
- cutouts, slots, and mounting holes;
- local copper planes and sparse routing regions.

The laminate itself is directional, and copper distribution can make the finished board even more direction-dependent. The board should therefore be treated as a **layered, anisotropic composite**, not as one isotropic material with one universal modulus.

Actual flexural response can depend on:

| Factor | Why it matters mechanically |
|---|---|
| Overall thickness | Strong first-order influence on bending rigidity |
| Laminate properties | Changes material resistance to deformation |
| Copper amount and layer location | Changes local stiffness and the through-thickness stiffness distribution |
| Board direction | Glass reinforcement and copper routing can make X- and Y-direction response different |
| Cutouts and slots | Remove load-carrying material and can create local flexibility |
| Support and mounting locations | Change effective span and load path |
| Local components or stiffeners | Can restrain or redistribute board deformation after assembly |

This is why **layer count alone does not determine stiffness**. A thinner multilayer board can be less resistant to bending than a thicker board with fewer copper layers.

---

## 2.10.4 - Bending and Warpage Are Different

**Bending** and **warpage** both produce out-of-plane deformation, but they should not be treated as the same phenomenon.

### Bending from an external load

A board can bend because of:

- handling force;
- connector insertion;
- fixture contact;
- screw or clamp loading;
- vibration or shock;
- component or cable loads.

When the load is removed, much of the elastic deformation may disappear.

### Warpage from internal imbalance

A board can also curve or twist even when no external load is applied.

This type of deformation can result from:

- residual stress from lamination and cure;
- asymmetric stack-up construction;
- unbalanced copper distribution;
- different thermal-expansion behavior among materials;
- nonuniform temperature history;
- repeated fabrication or assembly thermal cycles.

> **Bending describes deformation under load. Warpage describes a loss of flatness that can remain because internal stresses and material imbalance create a net deformation tendency.**

A board can also experience both at the same time.

---

## 2.10.5 - Internal Mismatch Can Become a Net Bending Moment

Section 2.4 introduced coefficient of thermal expansion (CTE) and showed that different PCB materials do not expand by the same amount when temperature changes.

Inside a laminated PCB, layers are bonded together. They cannot all expand and contract freely as separate pieces.

During heating and cooling:

1. each material tends to change dimension according to its own properties;
2. bonding constrains the layers to remain together;
3. constraint creates internal stress;
4. if the stress and stiffness distribution is balanced through the thickness, opposing bending effects can partly cancel;
5. if the construction is strongly unbalanced, the remaining moment can produce curvature or twist.

The critical concept is therefore not simply "different CTE values." It is:

> **Differential thermal strain + mechanical constraint + through-thickness imbalance -> residual stress and possible warpage.**

Through-thickness expansion mismatch remains especially important for plated holes, vias, and interfaces. Global board warpage, however, depends on the combined distribution of thermal strain, stiffness, copper, laminate, and processing history through the board thickness.

---

## 2.10.6 - Stack-Up Symmetry and Copper Balance Reduce Warpage Tendency

A symmetric stack-up does not require every top-side copper feature to be a mirror image of the bottom side.

The practical goal is to avoid large unnecessary imbalance about the board mid-plane.

Useful balance considerations include:

- similar dielectric construction above and below the mid-plane;
- reasonably balanced copper thickness and coverage;
- avoidance of large copper concentration on only one side where it is not functionally required;
- layer placement that does not create a strongly one-sided stiffness distribution.

A balanced construction can still contain internal thermal stress. The important difference is that the resulting bending moments are more likely to oppose one another rather than add in the same direction.

<div align="center">
  <img
    src="./images/2.10.2 - Balanced and Unbalanced PCB Stack-Ups Produce Different Warpage Tendencies.png"
    width="900"
    alt="A comparison shows a reasonably symmetric PCB stack-up with balanced copper above and below the mid-plane beside an asymmetric stack-up with heavier copper and dielectric imbalance on one side. Heating and cooling arrows lead to small net curvature for the balanced construction and larger curvature for the unbalanced construction."
  >
  <p><em>Figure 2.10.2 - Stack-up symmetry and copper balance help opposing thermomechanical effects cancel about the board mid-plane. A strongly asymmetric construction is more likely to convert residual stress into a net bending moment and visible warpage.</em></p>
</div>

---

## 2.10.7 - Thermal Exposure Can Change Warpage

PCB warpage is not necessarily fixed at one value for the life of the board.

The board experiences important thermal histories during:

- multilayer lamination and cool-down;
- solder-mask and surface-finish processing where applicable;
- assembly soldering and reflow;
- repair or rework;
- thermal cycling in service.

Temperature changes can alter:

- thermal strain;
- polymer modulus;
- stress distribution;
- local curvature.

This means a board that appears acceptably flat at room temperature can behave differently during a high-temperature assembly cycle.

The detailed material behavior near $T_g$ was introduced in Section 2.4. Detailed assembly thermal profiles belong in Chapter 4. Here, the mechanical lesson is simply that **thermal history and mechanical flatness are coupled**.

---

## 2.10.8 - Bow and Twist Are Different Deformation Shapes

**Warpage** is a broad description of unwanted out-of-plane deformation. Two common geometric forms are **bow** and **twist**.

### Bow

Bow is a smooth curvature of the board. For a rectangular board, the corners can remain approximately in one plane while the center or edges deviate from that plane.

### Twist

Twist is a torsional or diagonal form of deformation. One corner can move out of the plane defined by the other three corners.

These terms describe the **shape of the deformation**, not the root cause. Either form can result from material imbalance, copper imbalance, residual stress, thermal history, or other processing and structural factors.

<div align="center">
  <img
    src="./images/2.10.3 - Bow and Twist Are Different PCB Warpage Shapes.png"
    width="900"
    alt="Two rectangular PCB sketches compare bow and twist. The bowed board has a smooth cylindrical or shallow dish-like curvature while its corners remain approximately coplanar. The twisted board has diagonal deformation with one corner displaced out of the plane of the other three."
  >
  <p><em>Figure 2.10.3 - Bow and twist are different geometric forms of PCB warpage. Bow produces smooth curvature, while twist produces diagonal out-of-plane deformation in which the corners are no longer coplanar.</em></p>
</div>

---

## 2.10.9 - Why Warpage Matters

Warpage is not only an appearance problem.

It can affect later manufacturing and product integration by changing the physical relationship between the PCB and the surfaces that are supposed to contact or support it.

Important consequences include:

### Assembly

A warped board may not sit uniformly on process tooling or supports. Local height differences can make component placement and solder-joint formation less predictable.

### Connector and enclosure alignment

A warped PCB can make it harder to:

- enter card guides;
- align edge connectors;
- match mounting-hole locations to hardware;
- fit into controlled-clearance enclosure features.

### Solder-joint loading

If a warped board is forced flat during assembly or installation, reaction loads can be transferred into:

- solder joints;
- component terminations;
- connectors;
- mounting points.

### Inspection and test

Flatness affects how consistently a board can contact:

- inspection fixtures;
- support surfaces;
- test probes;
- dimensional-measurement setups.

### Reliability

Warpage can contribute to repeated or residual mechanical loading at interfaces. The detailed fatigue, creep, and structural-reliability analysis is developed later in Chapters 7 and 8.


<div align="center">
  <img
    src="./images/2.10.4 - PCB Warpage Can Disrupt Assembly and System Integration.png"
    width="900"
    alt="A four-panel engineering diagram shows a warped PCB making uneven contact with assembly support tooling, changing component and solder-joint geometry, misaligning with a card guide or connector, and contacting an inspection or test fixture unevenly."
  >
  <p><em>Figure 2.10.4 - PCB warpage changes the physical relationships required by later manufacturing and integration. Uneven support, altered component-to-board geometry, connector or card-guide misalignment, and inconsistent fixture contact can all result from loss of board flatness.</em></p>
</div>

---

## 2.10.10 - Engineering Levers for Reducing Warpage Tendency

Warpage control usually begins by reducing the source of imbalance rather than simply trying to make the board harder to bend.

Useful engineering levers can include:

1. **Improve stack-up symmetry.** Balance dielectric construction and layer placement about the mid-plane where practical.
2. **Improve copper balance.** Avoid severe unnecessary differences in copper amount and distribution between opposite sides or regions.
3. **Use nonfunctional copper carefully.** Dummy copper or manufacturing thieving can help balance copper density in some designs, but electrical, thermal, EMI, and fabrication requirements must also be considered.
4. **Adjust core and prepreg thickness distribution.** Dielectric construction can sometimes be changed to improve symmetry without changing every routing layer.
5. **Select suitable laminate systems.** Material modulus, CTE, $T_g$, and process robustness affect thermomechanical behavior.
6. **Control lamination and thermal processing.** Fabrication and assembly process conditions influence residual stress and temperature gradients.
7. **Increase overall thickness when mechanically justified.** A thicker board can reduce curvature and external-load deflection, but it does not remove the underlying material or copper imbalance.
8. **Use process support where appropriate.** Fixtures, carriers, or controlled clamping can reduce temporary handling or assembly deformation, but they do not eliminate residual stress in the board.

The best correction depends on the root cause.

---

## 2.10.11 - Thickness Is a Lever, Not a Universal Fix

Increasing thickness is attractive because the $t^3$ relationship is powerful.

However, a thicker board can also affect:

- via aspect ratio for the same drilled diameter;
- material usage and cost;
- connector and card-guide fit;
- mass;
- stack-up construction;
- local stress transfer after the board is assembled into a constrained system.

A good engineering review therefore asks two separate questions:

> **Is the board stiff enough for the expected mechanical loading?**

and

> **Is the stack-up balanced enough that internal stress does not create unacceptable warpage?**

Those are related questions, but they are not the same question.

---

## Key Terms Introduced in This Section

**Flexural rigidity**  
Resistance of a simplified beam-like structure to bending, commonly represented by $EI$.

**Area moment of inertia $I$**  
A geometric property describing how cross-sectional material is distributed relative to a bending axis. For a rectangular section, $I=bt^3/12$.

**Anisotropic composite**  
A material or structure whose properties depend on direction and on the arrangement of more than one constituent material.

**Residual stress**  
Internal stress that remains in a structure after a manufacturing, thermal, or mechanical process even when no external load is applied.

**Warpage**  
Out-of-plane deformation caused by internal stress, material/structural imbalance, processing history, or a combination of these effects.

**Bow**  
A smooth curvature form of PCB warpage.

**Twist**  
A diagonal or torsional form of PCB warpage in which the corners do not remain coplanar.

**Stack-up symmetry**  
Reasonable balance of the board construction about its mid-plane, including dielectric and copper-layer arrangement.

**Copper balance**  
Management of copper amount and distribution so that the board is not strongly unbalanced across layers, sides, or regions.

---

## Section Takeaway

PCB thickness is a strong first-order mechanical design variable because the area moment of inertia of a rectangular section varies with $t^3$.

The most important ideas are:

- for otherwise comparable geometry and material, increasing thickness can greatly increase bending rigidity;
- layer count alone does not determine stiffness;
- a real PCB is a layered, anisotropic composite, so actual response also depends on laminate properties, copper placement, direction, cutouts, supports, and local geometry;
- external-load bending and internally driven warpage are different phenomena;
- residual thermal and process stresses become more likely to create curvature when the through-thickness construction is strongly unbalanced;
- stack-up symmetry and copper balance reduce warpage tendency by reducing the net bending moment produced by internal mismatch;
- bow and twist are different geometric forms of warpage;
- warpage can interfere with assembly, connector alignment, inspection, system integration, solder-joint loading, and reliability;
- increasing thickness can reduce deformation, but it does not remove the root cause of an unbalanced stack-up.

The same stack-up, material properties, copper distribution, and board thickness that influence mechanical behavior also influence **heat flow**. Section 2.11 therefore shifts from stiffness and warpage to **PCB thermal behavior**.

<!-- MDBOOK-EXCLUDE-START -->
## Authoring and Technical Verification Notes

### Section purpose

Section 2.10 develops the mechanical meaning of board thickness and warpage after Section 2.9 introduced thickness and flatness as manufacturing capability variables.

### Approved outline basis

Required topics:

- PCB thickness and bending stiffness;
- $I=bt^3/12$;
- the $t^3$ trend;
- layered anisotropic PCB construction;
- laminate properties, copper distribution, layer locations, orientation, cutouts, and support geometry;
- stack-up symmetry;
- copper balance;
- resin/copper thermomechanical mismatch;
- lamination and assembly thermal exposure;
- bow and twist;
- assembly, connector, solder-joint, inspection, system-integration, and reliability consequences.

Boundary:

- full laminate/composite mechanics and detailed structural analysis remain in Chapter 7;
- detailed assembly process behavior remains in Chapter 4;
- detailed reliability modeling remains in Chapter 8.

### Primary instructional source

MET406 Spring 2026 Chapter 2, pages 26-33, especially:

- first-order beam/plate approximation;
- $I=bt^3/12$;
- $t^3$ thickness trend;
- distinction between externally loaded bending and internally driven warpage;
- stack-up symmetry and copper balance;
- thermal exposure and residual stress;
- practical warpage-mitigation concepts.

The worked example in the public section is independently authored and uses new values rather than reproducing the instructional example.

### Relationship to earlier OER sections

Section 2.3 already introduced:

- stack-up symmetry;
- copper balance;
- the caution that layer count alone does not determine stiffness.

Section 2.4 already introduced:

- anisotropic laminate behavior;
- elastic/flexural modulus;
- CTE;
- X/Y versus Z directions;
- $T_g$ and temperature-dependent mechanical behavior.

Section 2.5 already introduced:

- copper balance;
- dummy copper / thieving concepts.

Section 2.9 already introduced:

- board-thickness tolerance;
- bow/twist as fabrication capability variables;
- current flatness acceptance benchmarks.

Section 2.10 should apply these concepts mechanically without repeating the earlier numerical property tables or fabrication-capability table.

### Second-reference technical verification

Clyde F. Coombs Jr., *Printed Circuits Handbook*, 6th ed.:

- Section 51.11.1.8.3 supports the geometric distinction between bow and twist and their integration/assembly consequences.
- Chapter 58 supports copper-balance, thermal-history, residual-stress, assembly, card-guide, solder-joint, and warpage-consequence context.

Rao R. Tummala, *Fundamentals of Microsystems Packaging*:

- Chapters 16 and 18 support treating a PWB/PCB as a laminated composite of reinforcement, polymer, and copper;
- board mechanical properties depend on laminate construction and materials rather than one universal FR-4 constant.

### Targeted technical qualification

The instructional material emphasizes through-thickness CTE mismatch as a driver of warpage. The public OER should preserve the important thermomechanical mismatch concept but avoid implying that Z-axis CTE mismatch alone explains global board curvature.

For global warpage, the more defensible introductory model is:

> differential thermomechanical strain + constraint + asymmetric stiffness/material distribution through the thickness -> net bending moment and curvature.

Z-axis CTE mismatch remains especially relevant to plated-hole/via and interface stress, as already explained in Section 2.4.

### Numerical policy

- No new universal board-flatness limits are introduced in this section.
- Section 2.9 already contains the qualified current bow/twist acceptance context.
- The only quantitative worked example here is the geometry-based $t^3$ stiffness comparison.

### Planned figures

Four figures are required for the public section.

#### Figure 2.10.1 - Thickness Has a Cubic Influence on First-Order PCB Bending Rigidity

Purpose:

- make $I=bt^3/12$ physically visible;
- compare thin and thick boards under similar bending load;
- teach the cubic thickness trend without implying a complete plate-analysis model.

Status: figure specification and artwork created; final canonical status depends on explicit project-owner acceptance.

#### Figure 2.10.2 - Balanced and Unbalanced PCB Stack-Ups Produce Different Warpage Tendencies

Purpose:

- show the board mid-plane;
- compare reasonably balanced versus strongly unbalanced construction;
- connect thermomechanical mismatch to net bending moment;
- show that balanced construction can still contain internal stress while producing less net curvature.

Status: figure specification and artwork created; project owner explicitly accepted the current Figure 2.10.2 artwork.

#### Figure 2.10.3 - Bow and Twist Are Different PCB Warpage Shapes

Purpose:

- provide direct geometric recognition of bow versus twist;
- avoid mixing deformation shape with root cause;
- support later fabrication inspection and mechanical troubleshooting.

Status: figure specification and artwork created; final canonical status depends on explicit project-owner acceptance.

#### Figure 2.10.4 - PCB Warpage Can Disrupt Assembly and System Integration

Purpose:

- show why warpage matters physically rather than as a flatness number only;
- illustrate process-tooling contact, component/solder-joint geometry, connector/card-guide alignment, and inspection/fixture contact at recognition level;
- avoid detailed Chapter 4 assembly-process or Chapter 7/8 reliability analysis.

Status: figure specification and artwork created; final canonical status depends on explicit project-owner acceptance.

### Preliminary cyclic QA record

#### Cycle 1 - Outline and scope QA

Verified all required Section 2.10 topics and the Chapter 7 boundary.

Result: **PASS**

#### Cycle 2 - Primary instructional-source QA

Rechecked pages 26-33 of the Spring 2026 Chapter 2 instructional material.

Verified:

- $I=bt^3/12$;
- $t^3$ trend;
- bending versus warpage distinction;
- copper balance and stack-up symmetry;
- thermal exposure and residual stress;
- mitigation concepts.

Result: **PASS**

#### Cycle 3 - Secondary-reference / technical-mechanics QA

Rechecked Coombs and Tummala for:

- bow/twist geometry;
- PCB/PWB laminated-composite context;
- copper balance and warpage;
- thermal-history effects;
- assembly and integration consequences.

Technical qualification applied so global warpage is not reduced to Z-axis CTE mismatch alone.

Result: **PASS**

#### Cycle 4 - Mathematical QA

Checked:

- $I=bt^3/12$;
- $1.25^3=1.953$;
- $1.50^3=3.375$;
- $2^3=8$;
- $(1.8/1.2)^3=3.375$;
- $1/3.375\approx0.296$.

All displayed values are rounded appropriately.

Result: **PASS**

#### Cycle 5 - Pedagogical and figure-coverage QA

Initial three-figure planning was judged insufficient because bow/twist recognition and real assembly/integration consequences are separate learning goals.

Revision action:

- retained a dedicated bow/twist geometry figure;
- added a fourth figure devoted to why warpage matters during assembly and integration.

Four figures now cover:

1. thickness / $t^3$ mechanics;
2. stack-up imbalance / warpage mechanism;
3. bow versus twist geometry;
4. practical manufacturing/integration consequences.

Result: **PASS**

#### Cycle 6 - Redundancy and chapter-boundary QA

Checked against Sections 2.3, 2.4, 2.5, and 2.9.

Revision actions:

- did not repeat the detailed CTE numerical example from Section 2.4;
- did not repeat the bow/twist numerical acceptance limits from Section 2.9;
- kept detailed solder-process mechanics in Chapter 4;
- kept detailed composite/plate mechanics in Chapter 7;
- kept fatigue/life modeling in Chapter 8.

Result: **PASS**

#### Cycle 7 - Markdown / mdBook QA

Checked:

- heading hierarchy;
- dollar-delimited KaTeX;
- four complete public HTML figure placeholders;
- canonical `./images/...png` paths;
- width `900` for all planned figures;
- meaningful alt text and captions;
- internal notes enclosed by `MDBOOK-EXCLUDE` markers.

Result: **PASS**

#### Cycle 8 - Book voice and final read-through QA

Checked:

- standalone technical-book voice;
- no course-number or curriculum-source language in public prose;
- direct definitions;
- no unsupported universal claims;
- consistent use of bending, flexural rigidity, warpage, bow, twist, stack-up symmetry, and copper balance;
- explicit transition from Section 2.9 and to Section 2.11.

Result: **PASS**

#### Cycle 9 - Post-figure integration QA

All four planned figures now exist and were reviewed against their placement in the public section.

Verified:

- Figure 2.10.1 directly supports the $t^3$ bending-rigidity discussion and numerical trend table.
- Figure 2.10.2 directly supports the stack-up symmetry / copper-balance discussion and preserves the important qualification that balanced construction can still contain internal stress.
- Figure 2.10.3 clearly separates bow from twist as deformation shapes rather than root causes.
- Figure 2.10.4 directly supports the manufacturing/integration consequences discussed in Section 2.10.9.
- Figure order follows the learning progression from stiffness -> warpage mechanism -> warpage geometry -> practical consequences.
- Figure density is sufficient for an MET audience without becoming redundant.

One public-content correction was made during this cycle:

- Figure 2.10.1 shows **three** comparison strips, so its alt text was corrected from “Two” to “Three.”

Result: **PASS WITH BOOKKEEPING ITEMS NOTED IN THE SEPARATE POST-FIGURE QA RECORD**

### Current acceptance status

The Section 2.10 public Markdown, all four figure specifications, and all four planned figure artworks now exist.

Post-figure integration QA has been rerun.

Current figure status:

- Figure 2.10.1: artwork created; current candidate available; explicit canonical acceptance still required under the project acceptance rule.
- Figure 2.10.2: artwork created and explicitly accepted by the project owner.
- Figure 2.10.3: artwork created; current candidate available; explicit canonical acceptance still required.
- Figure 2.10.4: artwork created; current candidate available; explicit canonical acceptance still required.

Remaining release actions:

1. copy/rename each accepted PNG to its canonical `./images/...png` filename in the repository;
2. retain the corresponding accepted editable SVG source where available;
3. resolve the remaining figure-source bookkeeping items identified in the post-figure QA record;
4. obtain explicit project-owner acceptance for the remaining figure candidates and this integrated Section 2.10 candidate.

Until those actions occur, this revision remains a **post-figure QA-reviewed section candidate**, not the canonical accepted Section 2.10 file.

### Provenance action

After final section/figure acceptance, record:

- primary instructional source;
- Coombs and Tummala technical-verification basis;
- worked-example originality;
- technical qualification regarding global warpage versus Z-axis CTE mismatch;
- all four figure revision histories;
- final figure/prose integration QA result;
- acceptance date.

<!-- MDBOOK-EXCLUDE-END -->
